Repository: moreirabragahelder/PV-Perovskite-Solar-Cells-Statistics

# PV-Perovskite-Solar-Cells-Statistics
Here, I create a sequence of plots analyzing various statistical parameters of perovskite solar cells' photovoltaic performance. The visualizations provide insights into key metrics, trends, and stability over time.
Explanation:

Script Overview

This script analyzes the degradation of key photovoltaic parameters in MAPI perovskite solar cells over time. The visualization provides insights into the stability of these cells by examining the following metrics:

   PCE (Power Conversion Efficiency) – Measures how efficiently the solar cell converts sunlight into electricity.

   Voc (Open-Circuit Voltage) – Represents the maximum voltage when no current flows.

  Jsc (Short-Circuit Current Density) – Indicates the current generated under short-circuit conditions.

  FF (Fill Factor) – A crucial efficiency parameter that describes the quality of the solar cell.

  Key Features of the Script

  Loading Data

  Reads a CSV file containing time-series measurements of PCE, Voc, Jsc, and FF for MAPI perovskite solar cells.

  Plot Styling

  Uses Seaborn for visualization aesthetics.

  Applies the "ticks" style for a clean and professional look.

  Scatter Plot Visualization

  Displays PCE, Voc, Jsc, and FF values as blue data points to show trends over time.

  Each parameter is plotted separately for better clarity.

  Error Bars

  Adds standard deviation error bars (black) to indicate variability in the data.

  Linear Regression Analysis

  Computes a red regression line for each parameter to visualize long-term trends.

  The slope of the regression line represents the degradation rate over time.

  Annotation

  Displays the degradation rate of PCE (and other parameters) as text inside the plot for quick reference.

  Optional Annotations

  Includes a commented-out section that, when enabled, labels individual data points with their exact values.

  Saving & Displaying the Plot

  Saves the final PCE, Voc, Jsc, and FF plots as high-quality PNG files with transparent backgrounds.

  Displays the plots for immediate analysis.

  Output

  Prints the linear regression slope for each parameter, indicating the degradation trend over time.

 Purpose & Insights

 This script helps analyze the long-term stability of MAPI perovskite solar cells by tracking changes in PCE, Voc, Jsc, and FF. By understanding degradation patterns, researchers can optimize materials and fabrication techniques to enhance solar cell  performance and durability.



This repository contains scripts for analyzing and visualizing statistical parameters of perovskite solar cells' photovoltaic performance. The plots provide insights into key metrics, trends, and stability over time.

📂 Repository Structure

data/: Contains CSV files with photovoltaic performance data.

scripts/: Python scripts for data analysis and visualization.

plots/: Output figures generated by the scripts.

README.md: This documentation file.

📈 Features

Reads and processes CSV files with photovoltaic parameters.

Generates various statistical plots (boxplots, scatter plots, regression analysis, etc.).

Includes error bars for better data representation.

Performs linear regression to analyze trends.

🛠 Requirements

Ensure you have the following Python libraries installed:

pip install pandas seaborn matplotlib scipy

🚀 Usage

Clone the repository:

git clone https://github.com/moreirabragahelder/PV-Perovskite-Solar-Cells-Statistics.git
cd your-repo-name

Place your CSV files inside the data/ folder.

Run the analysis script:

python scripts/analysis.py

Generated plots will be saved in the plots/ directory.

📬 Contact

For any questions or contributions, feel free to open an issue or reach out!

File: Estabilização MAPI.csv
Concentration,VOC,JSC,ff,PCE
0,0.999964,23.714743,0.583587,13.839117
0,0.875014,17.5133,0.61349,9.401353
0,0.875029,17.628886,0.609457,9.401353
0,0.999967,25.685571,0.568943,14.613139
7,0.925018,23.620757,0.58,12.651088
7,0.900153,18.968329,0.62498,10.671166
7,0.900157,19.989914,0.593038,10.671166
7,0.874961,26.499829,0.652577,15.130854
15,0.97497,23.659343,0.569677,13.140835
15,0.674648,17.996743,0.369345,4.484386
15,0.674644,18.842214,0.352774,4.484386
15,0.97497,25.294871,0.623758,15.382958
29,0.924962,23.603457,0.469725,10.255168
29,0.924982,14.760571,0.466031,6.362852
29,0.925001,13.542186,0.50795,6.362852
29,0.924997,23.8217,0.546387,12.039652
36,0.924816,21.620771,0.468891,9.375594
36,0.949677,16.6975,0.47973,7.607196
36,0.949685,17.0,0.472552,7.607196
36,0.949717,22.566329,0.538154,11.533522
43,0.924854,20.887129,0.488416,9.434991
43,0.874853,17.1088,0.484079,7.245535
43,0.874807,18.445914,0.449012,7.245535
43,0.949727,23.363743,0.534408,11.85806
50,0.9248013,19.1616,0.4599294244322622,8.15025874490806
50,0.924821,15.2,0.4730439194706073,6.658897549824267
50,0.9248606,14.380085714,0.5006849992783983,6.658897549824267
50,0.9497435,20.909514286,0.5283146134615451,10.491628355090764

File: Estabilização QDs_MAPI2,4.csv
Concentration,VOC,JSC,ff,PCE
0,0.900298,19.422457,0.413355,7.22793
0,0.975219,15.048214,0.565511,8.29905
0,0.950037,17.5858,0.547391,9.145352
0,0.975224,23.2985,0.57366,13.034285
7,0.949895,22.522114,0.564468,12.07603
7,0.850113,17.945029,0.694475,10.594421
7,0.900152,17.392829,0.611791,9.578319
7,0.999924,23.688514,0.587193,13.908677
15,0.974974,22.106943,0.502627,10.83347
15,0.874883,16.851471,0.652459,9.619245
15,0.749896,15.854029,0.494564,5.879801
15,0.974977,22.597843,0.574973,12.668018
29,0.949921,21.894843,0.445343,9.262418
29,0.875013,16.544671,0.566737,8.204535
29,0.850164,15.032371,0.491005,6.275028
29,0.975121,22.147829,0.509491,11.003377
36,0.949715,21.203943,0.465692,9.377974
36,0.94973,17.089314,0.579043,9.397999
36,0.874812,14.878286,0.583873,7.599526
36,0.974887,21.3156,0.515307,10.708232
43,0.949741,22.448514,0.442634,9.437077
43,0.949739,18.470871,0.557845,9.786005
43,0.924894,15.280071,0.541858,7.657785
43,0.974914,21.953443,0.515587,11.034961
50,0.9498602,20.3617,0.39946220580347763,7.725906020715728
50,0.8500957,16.802328571,0.498882816802425,7.1258362504
50,0.7748219,15.369442857,0.5470504055514516,6.514594019860081
50,0.9250031,19.317514286,0.4636780995454089,8.285352955704

File: Estabilização QDs_MAPI7,3.csv
Concentration,VOC,JSC,ff,PCE
0,0.875089,15.603314,0.426349,5.821497
0,0.800152,18.210857,0.424489,6.185427
0,0.850229,17.051771,0.49574,7.187192
0,0.875085,21.367729,0.623778,11.66376
7,0.874978,18.345386,0.433126,6.952457
7,0.824913,19.9918,0.451285,7.442362
7,0.800052,19.570371,0.47231,7.395109
7,0.900181,17.624414,0.532842,8.453632
15,0.874833,13.00243,0.428536,4.874574
15,0.774694,17.887643,0.44381,6.150079
15,0.849982,18.5741,0.493992,7.798971
15,0.87485,11.828136,0.568061,5.878203
29,0.87495,13.518869,0.387381,4.582075
29,0.800056,18.479671,0.451613,6.676997
29,0.850125,20.029843,0.474987,8.088017
29,0.850116,10.869781,0.552065,5.101395
36,0.874802,11.493564,0.453911,4.563889
36,0.749814,17.034329,0.439416,5.612473
36,0.849919,17.483229,0.494372,7.346036
36,0.849931,11.087431,0.561024,5.286832
43,0.87482,15.3467,0.388199,5.211806
43,0.649711,19.062757,0.403646,4.999272
43,0.149583,16.116086,0.27742,0.668775
43,0.874812,12.56836,0.4933,5.423813
50,0.8749185,12.426075714,0.3865445106756915,4.2024359735707675
50,0.7499303,18.570242857,0.437864810028595,6.097875147040389
50,0.8248685,16.511328571,0.4758444591612836,6.480846804084811
50,0.8500655,10.692242857,0.5261199320140603,4.78196023608883

File: Estabilização QDs_MAPI73.csv
Concentration,VOC,JSC,ff,PCE
0,0.999995,21.343157,0.560882,11.970939
0,0.875077,18.314171,0.616703,9.883464
0,0.54992,17.202486,0.355312,3.361248
0,0.875058,24.525171,0.676006,14.507735
7,0.949881,24.707071,0.490942,11.521818
7,0.900158,18.924929,0.501796,8.548321
7,0.900172,16.669914,0.465846,6.990386
7,0.975064,22.828286,0.555764,12.37078
15,0.949722,22.063757,0.510936,10.706361
15,0.874798,15.903871,0.445055,6.191908
15,0.924877,18.764757,0.464884,8.068101
15,0.949722,24.565143,0.553036,12.902374
29,0.949923,20.4825,0.481608,9.370552
29,0.900195,15.494686,0.384283,5.36007
29,0.900205,18.079457,0.413832,6.73521
29,0.949899,23.9543,0.542234,12.338086
36,0.949707,20.087971,0.482279,9.20077
36,0.924841,15.555257,0.427334,6.147687
36,0.949695,17.490071,0.425203,7.06272
36,0.949704,23.329257,0.528384,11.706824
43,0.949728,21.073914,0.461343,9.233542
43,0.799895,15.889814,0.429944,5.464671
43,0.84997,18.030086,0.423879,6.495955
43,0.949722,23.8362,0.519875,11.768817
50,0.9248916,16.744242857,0.4802207857469849,7.436991814725134
50,0.8748742,11.511362857,0.40381556274214253,4.066824259067166
50,0.9249373,14.353928571,0.27488866628405184,3.649554962343324
50,0.9497914,21.076257143,0.4871284727580856,9.751361041992661

File: Media Estabilização MAPI.csv
Concentration,VOC,std_VOC,JSC,std_JSC,ff,std_ff,PCE,std_PCE
0,0.94,0.0721364523039497,21.14,4.19413539284662,0.59386925,0.0212524068029169,11.8137405,2.80345078007248
7,0.90007225,0.0204359081255683,22.26970725,3.45522893882671,0.61264875,0.0326437705478907,12.2810685,2.11673994193925
15,0.824808,0.173392142251795,21.44829275,3.57723121838314,0.4788885,0.138002861401494,9.37314125,5.71877811399063
29,0.9249855,0.0000176729548557523,18.9319785,5.54324187480085,0.49752325,0.0376868133115992,8.755131,2.8568156414962
36,0.94347375,0.0124385120057291,19.4589,3.06837055458224,0.48983175,0.0325278853127077,9.030877,1.86510026411772
43,0.90606025,0.0374639746189589,19.9513965,2.76082936616499,0.48897875,0.0350498792140097,8.94603025,2.1986638420088
50,0.9310566,0.012457957738730662,17.41805,3.1244490270779464,0.4904932391607032,0.030402597787594056,7.989920549911839,1.8099258486461118

File: Media Estabilização QDs_MAPI2_4.csv
Concentration,VOC,std_VOC,JSC,std_JSC,ff,std_ff,PCE,std_PCE
0,0.9501945,0.0353194327483705,18.83874275,3.47218138897988,0.52497925,0.075221667766564,9.42665425,2.52982280383144
7,0.925021,0.0644433883601207,20.3871215,3.18260840444988,0.61448175,0.0567221627665648,11.53936175,1.88328341403861
15,0.8936825,0.106841132037245,19.3525715,3.49350124298108,0.55615575,0.0736823714845236,9.7501335,2.86846494299425
29,0.91255475,0.0594776175177128,18.9049285,3.65255661271768,0.503144,0.050241632736208,8.6863395,1.97881175968652
36,0.937286,0.0433057696463954,18.62178575,3.17733805357193,0.53597875,0.0563203257706902,9.27093275,1.27632719408553
43,0.949822,0.0204207990212593,19.53822475,3.34535399721648,0.514481,0.0509678044455517,9.478957,1.39449492771923
50,0.874945225,0.07907849145110511,17.9627464285,2.2848900195186124,0.47726838192569077,0.06211605115771466,7.412922311669952,0.7634365630094949

File: Media Estabilização QDs_MAPI73.csv
Concentration,VOC,std_VOC,JSC,std_JSC,ff,std_ff,PCE,std_PCE
0,0.91671,0.0721269263798202,21.3941663333333,3.10581417893365,0.617863666666667,0.0575707756099684,12.1207126666667,2.31577086167443
7,0.941701,0.0381170763438121,22.1534286666667,2.9495534988039,0.516167333333333,0.0347185013693468,10.8136396666667,2.00722086864459
15,0.92477975,0.0353195718204982,20.324382,3.78518281775539,0.49347775,0.0483540446179703,9.467186,2.94510645480929
29,0.9250555,0.0287006611944743,19.50273575,3.59937714316115,0.45548925,0.0707401283354552,8.4509795,3.07965349995845
36,0.94348675,0.0124305010458147,19.115639,3.36743213129807,0.4658,0.0493830742326424,8.52950025,2.47456851115804
43,0.88732875,0.0748930813154103,19.7075035,3.47858663977862,0.45876025,0.0439270650463166,8.24074625,2.83923797980859
50,0.918623625,0.031435608200931914,15.921447856999999,4.047839621586795,0.41151337188281617,0.09859668460584699,6.226183019532071,2.897975179905493

File: Media Estabilização QDs_MAPI7_3.csv
Concentration,VOC,std_VOC,JSC,std_JSC,ff,std_ff,PCE,std_PCE
0,0.85013875,0.035324749042515,18.05841775,2.4505544118877,0.492589,0.093534004729118,7.714469,2.69544262709968
7,0.850031,0.0457026245562915,18.88299275,1.09163239597445,0.47239075,0.0433648606698634,7.56089,0.634746989174427
15,0.84358975,0.0474019307931298,15.32307725,3.40324180779517,0.48359975,0.0628674329594956,6.17545675,1.21341093221886
29,0.833432333333333,0.0289047529021324,16.459765,4.90272364585115,0.492888333333333,0.0525641929200224,6.62213633333333,1.49406660235792
36,0.816554666666667,0.0577991131102661,15.201663,3.57009194767698,0.498270666666667,0.0608976692274288,6.08178033333333,1.10691793202763
43,0.799781,0.129964432407486,15.6592723333333,3.25846193718391,0.428381666666667,0.0567489643459097,5.21163033333333,0.212270554515536
50,0.8249457,0.054023455673994046,14.549972499749998,3.6241094049289546,0.45659342796990754,0.05905406819352496,5.390779540196199,1.075647435177808
